Repository: ccdc-opensource/csd-python-api-scripts

# CSD - Python API Scripts

----

A repository containing scripts that have been created to leverage the toolkit found within
the [CCDC portfolio](https://www.ccdc.cam.ac.uk/solutions/) that are accessible via
the [CSD-Python API ](https://www.ccdc.cam.ac.uk/solutions/csd-core/components/csd-python-api/).

The purpose of this platform is to distribute knowledge and allow for scientific collaborations. 

> For all support matters please contact [support@ccdc.cam.ac.uk.]()

## Content 

```graphql
.
├─ assets                  # Images for documentation
├─ example                 # Python scripts 
├─ LICENSE
└─ README.md
```

## Downloading Scripts

This section will focus on how to download multiple or individual scripts:

### 1. Downloading all scripts

#### TO DO - Add gif of downloading Repo

#### TO DO - write instructions on how to download

### 2. Downloading individual scripts

#### TO DO - Add gif of downloading single file

#### TO DO - write instructions on how to download

##### TODO - Write instructions

# CoRE-MOF

## Introduction

This package contains shared functionality that is used to export entries used by CoRE-MOF

download_unmodified_MOFs_from_CSD.ipynb: a script for downloading structures of CSD-unmodified dataset.
list_coremof_csd_unmodified_20250227.json: a list of structures of CSD-unmodified dataset.
structures: an successful case by using the script.

File: notebooks/CoRE-MOF/structures/CR/Ion/ADOBEB.cif

#######################################################################
#
#                 Cambridge Crystallographic Data Centre
#                                CCDC 
#
#######################################################################
#
# If this CIF has been generated from an entry in the Cambridge 
# Structural Database, then it will include bibliographic, chemical, 
# crystal, experimental, refinement or atomic coordinate data resulting 
# from the CCDC's data processing and validation procedures.
#
#######################################################################

data_ADOBEB
_symmetry_cell_setting           tetragonal
_symmetry_space_group_name_H-M   'P -4 n 2'
_symmetry_Int_Tables_number      118
_space_group_name_Hall           'P -4 -2n'
loop_
_symmetry_equiv_pos_site_id
_symmetry_equiv_pos_as_xyz
1 x,y,z
2 -x,-y,z
3 y,-x,-z
4 -y,x,-z
5 1/2+x,1/2-y,1/2+z
6 1/2-x,1/2+y,1/2+z
7 1/2+y,1/2+x,1/2-z
8 1/2-y,1/2-x,1/2-z
_cell_length_a                   17.266(2)
_cell_length_b                   17.266(2)
_cell_length_c                   14.916(3)
_cell_angle_alpha                90
_cell_angle_beta                 90
_cell_angle_gamma                90
_cell_volume                     4446.68
loop_
_atom_site_label
_atom_site_type_symbol
_atom_site_fract_x
_atom_site_fract_y
_atom_site_fract_z
V1 V 0.12164(4) 0.10935(4) 0.12578(5)
V2 V 0.06234(7) -0.06998(8) 0.22769(7)
V3 V 0.18094(5) -0.05098(5) 0.08634(6)
V4 V 0.18608(5) 0.03013(5) -0.08505(6)
Mn1 Mn 0.25722(4) 0.24278(4) 0.2500
C1 C 0.2376(4) 0.4126(4) 0.1800(5)
H1 H 0.2541 0.4224 0.2383
C2 C 0.2311(5) 0.4739(4) 0.1228(5)
H2 H 0.2426 0.5238 0.1423
C3 C 0.1964(4) 0.3271(3) 0.0746(4)
H3 H 0.1837 0.2768 0.0579
C4 C 0.1883(4) 0.3866(4) 0.0119(4)
H4 H 0.1701 0.3757 -0.0454
C5 C 0.2264(3) 0.5725(4) -0.1808(5)
H5 H 0.2398 0.5626 -0.2401
C6 C 0.2256(3) 0.5110(5) -0.1200(5)
H6 H 0.2392 0.4614 -0.1385
C7 C 0.1861(3) 0.6572(4) -0.0711(4)
H7 H 0.1712 0.7068 -0.0541
C8 C 0.1842(4) 0.5997(4) -0.0082(5)
H8 H 0.1694 0.6108 0.0503
C9 C 0.2045(3) 0.5246(4) -0.0321(4)
C10 C 0.2071(3) 0.4611(4) 0.0348(4)
N1 N 0.2219(3) 0.3401(3) 0.1577(3)
N2 N 0.2085(3) 0.6455(3) -0.1569(3)
O1 O 0.1824(2) 0.1652(2) 0.1806(2)
O2 O 0.1284(2) 0.0070(2) 0.1789(3)
O3 O 0.1834(2) 0.0554(2) 0.0374(3)
O4 O 0.0000 0.0000 0.2817(4)
O5 O 0.0999(3) -0.1138(3) 0.3131(3)
O6 O 0.0209(2) 0.1264(2) 0.1786(3)
O7 O 0.1185(2) -0.1327(2) 0.1200(2)
O8 O 0.0753(2) 0.1761(2) 0.0363(3)
O9 O 0.2660(2) -0.0715(3) 0.1226(3)
O10 O 0.2733(2) 0.0392(3) -0.1194(3)
V1A V -0.12164(4) -0.10935(4) 0.12578(5)
V1B V 0.10935(4) -0.12164(4) -0.12578(5)
V1C V -0.10935(4) 0.12164(4) -0.12578(5)
V2A V -0.06234(7) 0.06998(8) 0.22769(7)
V2C V 0.06998(8) 0.06234(7) -0.22769(7)
V2B V -0.06998(8) -0.06234(7) -0.22769(7)
V3C V 0.05098(5) 0.18094(5) -0.08634(6)
V3A V -0.18094(5) 0.05098(5) 0.08634(6)
V3B V -0.05098(5) -0.18094(5) -0.08634(6)
V4C V -0.03013(5) 0.18608(5) 0.08505(6)
V4B V 0.03013(5) -0.18608(5) 0.08505(6)
V4A V -0.18608(5) -0.03013(5) -0.08505(6)
Mn1C Mn 0.75722(4) 0.25722(4) -0.2500
Mn1B Mn 0.24278(4) 0.74278(4) -0.2500
Mn1C_2 Mn -0.24278(4) 0.25722(4) 0.7500
Mn1B_2 Mn 0.24278(4) -0.25722(4) 0.7500
Mn1A Mn -0.25722(4) -0.24278(4) 0.2500
Mn1B_3 Mn 0.24278(4) -0.25722(4) -0.2500
Mn1C_3 Mn -0.24278(4) 0.25722(4) -0.2500
C1C C 0.5874(4) 0.2376(4) -0.1800(5)
C1D C -0.2624(4) 0.0874(4) 0.6800(5)
C1F C -0.0874(4) -0.2624(4) 0.3200(5)
H1C H 0.5776 0.2541 -0.2383
H1D H -0.2459 0.0776 0.7383
H1F H -0.0776 -0.2459 0.2617
C2C C 0.5261(4) 0.2311(5) -0.1228(5)
C2D C -0.2689(5) 0.0261(4) 0.6228(5)
C2F C -0.0261(4) -0.2689(5) 0.3772(5)
H2C H 0.4762 0.2426 -0.1423
H2D H -0.2574 -0.0238 0.6423
H2F H 0.0238 -0.2574 0.3577
C3C C 0.6729(3) 0.1964(4) -0.0746(4)
C3D C -0.3036(4) 0.1729(3) 0.5746(4)
C3F C -0.1729(3) -0.3036(4) 0.4254(4)
H3C H 0.7232 0.1837 -0.0579
H3D H -0.3163 0.2232 0.5579
H3F H -0.2232 -0.3163 0.4421
C4C C 0.6134(4) 0.1883(4) -0.0119(4)
C4D C -0.3117(4) 0.1134(4) 0.5119(4)
C4F C -0.1134(4) -0.3117(4) 0.4881(4)
H4C H 0.6243 0.1701 0.0454
H4D H -0.3299 0.1243 0.4546
H4F H -0.1243 -0.3299 0.5454
C5C C 0.4275(4) 0.2264(3) 0.1808(5)
C5F C 0.0725(4) -0.2736(3) 0.6808(5)
C5D C -0.2736(3) -0.0725(4) 0.3192(5)
H5C H 0.4374 0.2398 0.2401
H5F H 0.0626 -0.2602 0.7401
H5D H -0.2602 -0.0626 0.2599
C6C C 0.4890(5) 0.2256(3) 0.1200(5)
C6F C 0.0110(5) -0.2744(3) 0.6200(5)
C6D C -0.2744(3) -0.0110(5) 0.3800(5)
H6C H 0.5386 0.2392 0.1385
H6F H -0.0386 -0.2608 0.6385
H6D H -0.2608 0.0386 0.3615
C7C C 0.3428(4) 0.1861(3) 0.0711(4)
C7F C 0.1572(4) -0.3139(3) 0.5711(4)
C7D C -0.3139(3) -0.1572(4) 0.4289(4)
H7C H 0.2932 0.1712 0.0541
H7F H 0.2068 -0.3288 0.5541
H7D H -0.3288 -0.2068 0.4459
C8C C 0.4003(4) 0.1842(4) 0.0082(5)
C8F C 0.0997(4) -0.3158(4) 0.5082(5)
C8D C -0.3158(4) -0.0997(4) 0.4918(5)
H8C H 0.3892 0.1694 -0.0503
H8F H 0.1108 -0.3306 0.4497
H8D H -0.3306 -0.1108 0.5503
C9C C 0.4754(4) 0.2045(3) 0.0321(4)
C9F C 0.0246(4) -0.2955(3) 0.5321(4)
C9D C -0.2955(3) -0.0246(4) 0.4679(4)
C10C C 0.5389(4) 0.2071(3) -0.0348(4)
C10D C -0.2929(3) 0.0389(4) 0.5348(4)
C10F C -0.0389(4) -0.2929(3) 0.4652(4)
N1G N 0.1599(3) 0.2781(3) 0.3423(3)
N1C N 0.6599(3) 0.2219(3) -0.1577(3)
N1D N -0.2781(3) 0.1599(3) 0.6577(3)
N1A N -0.2219(3) -0.3401(3) 0.1577(3)
N1F N -0.1599(3) -0.2781(3) 0.3423(3)
N2C N 0.3545(3) 0.2085(3) 0.1569(3)
N2E N 0.2915(3) 0.1455(3) 0.3431(3)
N2F N 0.1455(3) -0.2915(3) 0.6569(3)
N2B N -0.3545(3) -0.2085(3) 0.1569(3)
N2D N -0.2915(3) -0.1455(3) 0.3431(3)
O1G O 0.3348(2) 0.3176(2) 0.3194(2)
O1A O -0.1824(2) -0.1652(2) 0.1806(2)
O1B O 0.1652(2) -0.1824(2) -0.1806(2)
O1C O -0.1652(2) 0.1824(2) -0.1806(2)
O1F O -0.3348(2) -0.3176(2) 0.3194(2)
O2A O -0.1284(2) -0.0070(2) 0.1789(3)
O2C O -0.0070(2) 0.1284(2) -0.1789(3)
O2B O 0.0070(2) -0.1284(2) -0.1789(3)
O3C O -0.0554(2) 0.1834(2) -0.0374(3)
O3B O 0.0554(2) -0.1834(2) -0.0374(3)
O3A O -0.1834(2) -0.0554(2) 0.0374(3)
O4B O 0.0000 0.0000 -0.2817(4)
O5A O -0.0999(3) 0.1138(3) 0.3131(3)
O5C O 0.1138(3) 0.0999(3) -0.3131(3)
O5B O -0.1138(3) -0.0999(3) -0.3131(3)
O6A O -0.0209(2) -0.1264(2) 0.1786(3)
O6B O 0.1264(2) -0.0209(2) -0.1786(3)
O6C O -0.1264(2) 0.0209(2) -0.1786(3)
O7C O 0.1327(2) 0.1185(2) -0.1200(2)
O7A O -0.1185(2) 0.1327(2) 0.1200(2)
O7B O -0.1327(2) -0.1185(2) -0.1200(2)
O8B O 0.1761(2) -0.0753(2) -0.0363(3)
O8A O -0.0753(2) -0.1761(2) 0.0363(3)
O8C O -0.1761(2) 0.0753(2) -0.0363(3)
O9C O 0.0715(3) 0.2660(2) -0.1226(3)
O9A O -0.2660(2) 0.0715(3) 0.1226(3)
O9B O -0.0715(3) -0.2660(2) -0.1226(3)
O10C O -0.0392(3) 0.2733(2) 0.1194(3)
O10B O 0.0392(3) -0.2733(2) 0.1194(3)
O10A O -0.2733(2) -0.0392(3) -0.1194(3)
Cl1 Cl 0.0000 0.0000 0.0000
O11? O 0.0000 0.0000 0.2040(13)
loop_
_geom_bond_atom_site_label_1
_geom_bond_atom_site_label_2
_geom_bond_site_symmetry_1
_geom_bond_site_symmetry_2
V1 O1 1_555 1_555
V2 O2 1_555 1_555
V3 O2 1_555 1_555
V4 O3 1_555 1_555
Mn1 N1 1_555 1_555
C1 H1 1_555 1_555
C2 C1 1_555 1_555
H2 C2 1_555 1_555
C3 H3 1_555 1_555
C4 C3 1_555 1_555
H4 C4 1_555 1_555
C5 H5 1_555 1_555
C6 C5 1_555 1_555
H6 C6 1_555 1_555
C7 H7 1_555 1_555
C8 C7 1_555 1_555
H8 C8 1_555 1_555
C9 C6 1_555 1_555
C10 C2 1_555 1_555
N1 C1 1_555 1_555
N2 C5 1_555 1_555
O1 Mn1 1_555 1_555
O2 V1 1_555 1_555
O3 V1 1_555 1_555
O4 V2 1_555 1_555
O5 V2 1_555 1_555
O6 V1 1_555 1_555
O7 V2 1_555 1_555
O8 V1 1_555 1_555
O9 V3 1_555 1_555
O10 V4 1_555 1_555
V1A O1A 1_555 1_555
V1B O1B 1_555 1_555
V1C O1C 1_555 1_555
V2A O4 1_555 1_555
V2C O2C 1_555 1_555
V2B O2B 1_555 1_555
V3C O8 1_555 1_555
V3A O2A 1_555 1_555
V3B O2B 1_555 1_555
V4C O6 1_555 1_555
V4B O7 1_555 1_555
V4A O3A 1_555 1_555
Mn1C N1C 1_555 1_555
Mn1B N2 1_555 1_555
Mn1C_2 N1D 1_555 1_555
Mn1B_2 N2F 1_555 1_555
Mn1A N1A 1_555 1_555
Mn1B_3 O1B 1_555 1_555
Mn1C_3 O1C 1_555 1_555
C1C H1C 1_555 1_555
C1D H1D 1_555 1_555
C1F H1F 1_555 1_555
C2C C1C 1_555 1_555
C2D C1D 1_555 1_555
C2F C1F 1_555 1_555
H2C C2C 1_555 1_555
H2D C2D 1_555 1_555
H2F C2F 1_555 1_555
C3C H3C 1_555 1_555
C3D H3D 1_555 1_555
C3F H3F 1_555 1_555
C4C C3C 1_555 1_555
C4D C3D 1_555 1_555
C4F C3F 1_555 1_555
H4C C4C 1_555 1_555
H4D C4D 1_555 1_555
H4F C4F 1_555 1_555
C5C H5C 1_555 1_555
C5F H5F 1_555 1_555
C5D H5D 1_555 1_555
C6C C5C 1_555 1_555
C6F C5F 1_555 1_555
C6D C5D 1_555 1_555
H6C C6C 1_555 1_555
H6F C6F 1_555 1_555
H6D C6D 1_555 1_555
C7C H7C 1_555 1_555
C7F H7F 1_555 1_555
C7D H7D 1_555 1_555
C8C C7C 1_555 1_555
C8F C7F 1_555 1_555
C8D C7D 1_555 1_555
H8C C8C 1_555 1_555
H8F C8F 1_555 1_555
H8D C8D 1_555 1_555
C9C C6C 1_555 1_555
C9F C6F 1_555 1_555
C9D C6D 1_555 1_555
C10C C2C 1_555 1_555
C10D C2D 1_555 1_555
C10F C2F 1_555 1_555
N1G Mn1 1_555 1_555
N1C C1C 1_555 1_555
N1D C1D 1_555 1_555
N1F Mn1A 1_555 1_555
N2C Mn1 1_555 1_555
N2E Mn1 1_555 1_555
N2F C5F 1_555 1_555
N2B Mn1A 1_555 1_555
N2D Mn1A 1_555 1_555
O1G Mn1 1_555 1_555
O1A Mn1A 1_555 1_555
O1F Mn1A 1_555 1_555
O2A V1A 1_555 1_555
O2C V1C 1_555 1_555
O2B V1B 1_555 1_555
O3C V1C 1_555 1_555
O3B V1B 1_555 1_555
O3A V1A 1_555 1_555
O4B V2C 1_555 1_555
O5A V2A 1_555 1_555
O5C V2C 1_555 1_555
O5B V2B 1_555 1_555
O6A V2 1_555 1_555
O6B V4 1_555 1_555
O6C V1C 1_555 1_555
O7C V4 1_555 1_555
O7A V2A 1_555 1_555
O7B V2B 1_555 1_555
O8B V3 1_555 1_555
O8A V1A 1_555 1_555
O8C V1C 1_555 1_555
O9C V3C 1_555 1_555
O9A V3A 1_555 1_555
O9B V3B 1_555 1_555
O10C V4C 1_555 1_555
O10B V4B 1_555 1_555
O10A V4A 1_555 1_555
V3 O3 1_555 1_555
V3 O7 1_555 1_555
V4 O8B 1_555 1_555
C3 N1 1_555 1_555
C4 C10 1_555 1_555
C7 N2 1_555 1_555
C8 C9 1_555 1_555
C9 C10 1_555 1_555
O6 V2A 1_555 1_555
O8 V4C 1_555 1_555
V1A O6A 1_555 1_555
V1B O6B 1_555 1_555
V1B O8B 1_555 1_555
V2A O2A 1_555 1_555
V2C O6B 1_555 1_555
V2C O7C 1_555 1_555
V2B O4B 1_555 1_555
V2B O6C 1_555 1_555
V3C O2C 1_555 1_555
V3C O3C 1_555 1_555
V3C O7C 1_555 1_555
V3A O3A 1_555 1_555
V3A O7A 1_555 1_555
V3A O8C 1_555 1_555
V3B O3B 1_555 1_555
V3B O7B 1_555 1_555
V3B O8A 1_555 1_555
V4C O3C 1_555 1_555
V4C O7A 1_555 1_555
V4B O3B 1_555 1_555
V4B O6A 1_555 1_555
V4B O8A 1_555 1_555
V4A O6C 1_555 1_555
V4A O7B 1_555 1_555
V4A O8C 1_555 1_555
C1F N1F 1_555 1_555
C3C N1C 1_555 1_555
C3D N1D 1_555 1_555
C3F N1F 1_555 1_555
C4C C10C 1_555 1_555
C4D C10D 1_555 1_555
C4F C10F 1_555 1_555
C5C N2C 1_555 1_555
C5D N2D 1_555 1_555
C7C N2C 1_555 1_555
C7F N2F 1_555 1_555
C7D N2D 1_555 1_555
C8C C9C 1_555 1_555
C8F C9F 1_555 1_555
C8D C9D 1_555 1_555
C9C C10C 1_555 1_555
C9F C10F 1_555 1_555
C9D C10D 1_555 1_555

#END

File: notebooks/CoRE-MOF/structures/CR/Ion/ADOCAY.cif

#######################################################################
#
#                 Cambridge Crystallographic Data Centre
#                                CCDC 
#
#######################################################################
#
# If this CIF has been generated from an entry in the Cambridge 
# Structural Database, then it will include bibliographic, chemical, 
# crystal, experimental, refinement or atomic coordinate data resulting 
# from the CCDC's data processing and validation procedures.
#
#######################################################################

data_ADOCAY
_symmetry_cell_setting           tetragonal
_symmetry_space_group_name_H-M   'P -4 n 2'
_symmetry_Int_Tables_number      118
_space_group_name_Hall           'P -4 -2n'
loop_
_symmetry_equiv_pos_site_id
_symmetry_equiv_pos_as_xyz
1 x,y,z
2 -x,-y,z
3 y,-x,-z
4 -y,x,-z
5 1/2+x,1/2-y,1/2+z
6 1/2-x,1/2+y,1/2+z
7 1/2+y,1/2+x,1/2-z
8 1/2-y,1/2-x,1/2-z
_cell_length_a                   17.0616(5)
_cell_length_b                   17.0616(5)
_cell_length_c                   14.6533(6)
_cell_angle_alpha                90
_cell_angle_beta                 90
_cell_angle_gamma                90
_cell_volume                     4265.55
loop_
_atom_site_label
_atom_site_type_symbol
_atom_site_fract_x
_atom_site_fract_y
_atom_site_fract_z
V1 V 0.12123(4) 0.11295(4) 0.12829(4)
V2 V 0.18551(4) -0.04750(4) 0.08878(6)
V3 V 0.18854(4) 0.03374(4) -0.08729(6)
V4 V 0.06638(5) -0.07086(5) 0.23028(4)
Ni1 Ni 0.25361(3) 0.24639(3) 0.2500
O1 O 0.18184(16) 0.17090(17) 0.18179(15)
O2 O 0.18500(18) 0.05886(17) 0.0383(2)
O3 O 0.13001(19) 0.00932(17) 0.1828(2)
O4 O 0.2719(2) -0.0674(2) 0.1236(3)
O5 O 0.12177(17) -0.13166(18) 0.12283(17)
O6 O 0.07144(18) 0.17792(19) 0.0372(2)
O7 O 0.2766(2) 0.0440(2) -0.1220(2)
O8 O 0.0186(2) 0.13000(18) 0.1817(2)
O9 O 0.0000 0.0000 0.2843(2)
O10 O 0.1055(2) -0.1135(2) 0.31668(18)
N1 N 0.3473(2) 0.2158(2) 0.1593(3)
N2 N 0.2212(2) 0.3398(2) 0.1605(3)
C1 C 0.1949(3) 0.3295(3) 0.0742(4)
H1 H 0.1803 0.2792 0.0564
C2 C 0.1885(3) 0.3887(3) 0.0117(4)
H2 H 0.1700 0.3783 -0.0467
C3 C 0.2099(3) 0.4645(3) 0.0361(4)
C4 C 0.3351(3) 0.1953(3) 0.0731(4)
H3 H 0.2846 0.1816 0.0555
C5 C 0.4214(3) 0.2289(3) 0.1849(4)
H4 H 0.4313 0.2405 0.2458
C6 C 0.4843(3) 0.2257(3) 0.1247(4)
H5 H 0.5351 0.2347 0.1454
C7 C 0.2089(3) 0.5296(3) -0.0321(4)
C8 C 0.3941(3) 0.1932(3) 0.0078(4)
H6 H 0.3820 0.1811 -0.0525
C9 C 0.2368(3) 0.4137(3) 0.1833(4)
H7 H 0.2510 0.4237 0.2435
C10 C 0.2336(3) 0.4761(3) 0.1245(4)
H8 H 0.2474 0.5260 0.1444
V1B V 0.11295(4) -0.12123(4) -0.12829(4)
V1A V -0.12123(4) -0.11295(4) 0.12829(4)
V1C V -0.11295(4) 0.12123(4) -0.12829(4)
V2C V 0.04750(4) 0.18551(4) -0.08878(6)
V2B V -0.04750(4) -0.18551(4) -0.08878(6)
V2A V -0.18551(4) 0.04750(4) 0.08878(6)
V3B V 0.03374(4) -0.18854(4) 0.08729(6)
V3C V -0.03374(4) 0.18854(4) 0.08729(6)
V3A V -0.18854(4) -0.03374(4) -0.08729(6)
V4A V -0.06638(5) 0.07086(5) 0.23028(4)
V4C V 0.07086(5) 0.06638(5) -0.23028(4)
V4B V -0.07086(5) -0.06638(5) -0.23028(4)
Ni1B Ni 0.24639(3) 0.74639(3) -0.2500
Ni1C Ni 0.75361(3) 0.25361(3) -0.2500
Ni1B_2 Ni 0.24639(3) -0.25361(3) 0.7500
Ni1C_2 Ni -0.24639(3) 0.25361(3) 0.7500
Ni1B_3 Ni 0.24639(3) -0.25361(3) -0.2500
Ni1A Ni -0.25361(3) -0.24639(3) 0.2500
Ni1C_3 Ni -0.24639(3) 0.25361(3) -0.2500
O1G O 0.32910(17) 0.31816(16) 0.31821(15)
O1B O 0.17090(17) -0.18184(16) -0.18179(15)
O1A O -0.18184(16) -0.17090(17) 0.18179(15)
O1C O -0.17090(17) 0.18184(16) -0.18179(15)
O1F O -0.32910(17) -0.31816(16) 0.31821(15)
O2B O 0.05886(17) -0.18500(18) -0.0383(2)
O2C O -0.05886(17) 0.18500(18) -0.0383(2)
O2A O -0.18500(18) -0.05886(17) 0.0383(2)
O3C O -0.00932(17) 0.13001(19) -0.1828(2)
O3A O -0.13001(19) -0.00932(17) 0.1828(2)
O3B O 0.00932(17) -0.13001(19) -0.1828(2)
O4C O 0.0674(2) 0.2719(2) -0.1236(3)
O4B O -0.0674(2) -0.2719(2) -0.1236(3)
O4A O -0.2719(2) 0.0674(2) 0.1236(3)
O5C O 0.13166(18) 0.12177(17) -0.12283(17)
O5A O -0.12177(17) 0.13166(18) 0.12283(17)
O5B O -0.13166(18) -0.12177(17) -0.12283(17)
O6B O 0.17792(19) -0.07144(18) -0.0372(2)
O6A O -0.07144(18) -0.17792(19) 0.0372(2)
O6C O -0.17792(19) 0.07144(18) -0.0372(2)
O7B O 0.0440(2) -0.2766(2) 0.1220(2)
O7C O -0.0440(2) 0.2766(2) 0.1220(2)
O7A O -0.2766(2) -0.0440(2) -0.1220(2)
O8B O 0.13000(18) -0.0186(2) -0.1817(2)
O8A O -0.0186(2) -0.13000(18) 0.1817(2)
O8C O -0.13000(18) 0.0186(2) -0.1817(2)
O9B O 0.0000 0.0000 -0.2843(2)
O10A O -0.1055(2) 0.1135(2) 0.31668(18)
O10C O 0.1135(2) 0.1055(2) -0.31668(18)
O10B O -0.1135(2) -0.1055(2) -0.31668(18)
N1G N 0.2842(2) 0.1527(2) 0.3407(3)
N1B N 0.2158(2) 0.6527(2) -0.1593(3)
N1E N 0.1527(2) -0.2842(2) 0.6593(3)
N1A N -0.3473(2) -0.2158(2) 0.1593(3)
N1F N -0.2842(2) -0.1527(2) 0.3407(3)
N2G N 0.1602(2) 0.2788(2) 0.3395(3)
N2C N 0.6602(2) 0.2212(2) -0.1605(3)
N2D N -0.2788(2) 0.1602(2) 0.6605(3)
N2A N -0.2212(2) -0.3398(2) 0.1605(3)
N2F N -0.1602(2) -0.2788(2) 0.3395(3)
C1C C 0.6705(3) 0.1949(3) -0.0742(4)
C1D C -0.3051(3) 0.1705(3) 0.5742(4)
C1F C -0.1705(3) -0.3051(3) 0.4258(4)
H1C H 0.7208 0.1803 -0.0564
H1D H -0.3197 0.2208 0.5564
H1F H -0.2208 -0.3197 0.4436
C2C C 0.6113(3) 0.1885(3) -0.0117(4)
C2D C -0.3115(3) 0.1113(3) 0.5117(4)
C2F C -0.1113(3) -0.3115(3) 0.4883(4)
H2C H 0.6217 0.1700 0.0467
H2D H -0.3300 0.1217 0.4533
H2F H -0.1217 -0.3300 0.5467
C3C C 0.5355(3) 0.2099(3) -0.0361(4)
C3D C -0.2901(3) 0.0355(3) 0.5361(4)
C3F C -0.0355(3) -0.2901(3) 0.4639(4)
C4B C 0.1953(3) 0.6649(3) -0.0731(4)
C4E C 0.1649(3) -0.3047(3) 0.5731(4)
C4F C -0.3047(3) -0.1649(3) 0.4269(4)
H3B H 0.1816 0.7154 -0.0555
H3E H 0.2154 -0.3184 0.5555
H3F H -0.3184 -0.2154 0.4445
C5B C 0.2289(3) 0.5786(3) -0.1849(4)
C5E C 0.0786(3) -0.2711(3) 0.6849(4)
C5F C -0.2711(3) -0.0786(3) 0.3151(4)
H4B H 0.2405 0.5687 -0.2458
H4E H 0.0687 -0.2595 0.7458
H4F H -0.2595 -0.0687 0.2542
C6B C 0.2257(3) 0.5157(3) -0.1247(4)
C6E C 0.0157(3) -0.2743(3) 0.6247(4)
C6F C -0.2743(3) -0.0157(3) 0.3753(4)
H5B H 0.2347 0.4649 -0.1454
H5E H -0.0351 -0.2653 0.6454
H5F H -0.2653 0.0351 0.3546
C7C C 0.4704(3) 0.2089(3) 0.0321(4)
C7F C 0.0296(3) -0.2911(3) 0.5321(4)
C7D C -0.2911(3) -0.0296(3) 0.4679(4)
C8B C 0.1932(3) 0.6059(3) -0.0078(4)
C8E C 0.1059(3) -0.3068(3) 0.5078(4)
C8F C -0.3068(3) -0.1059(3) 0.4922(4)
H6B H 0.1811 0.6180 0.0525
H6E H 0.1180 -0.3189 0.4475
H6F H -0.3189 -0.1180 0.5525
C9C C 0.5863(3) 0.2368(3) -0.1833(4)
C9D C -0.2632(3) 0.0863(3) 0.6833(4)
C9F C -0.0863(3) -0.2632(3) 0.3167(4)
H7C H 0.5763 0.2510 -0.2435
H7D H -0.2490 0.0763 0.7435
H7F H -0.0763 -0.2490 0.2565
C10C C 0.5239(3) 0.2336(3) -0.1245(4)
C10D C -0.2664(3) 0.0239(3) 0.6245(4)
C10F C -0.0239(3) -0.2664(3) 0.3755(4)
H8C H 0.4740 0.2474 -0.1444
H8D H -0.2526 -0.0260 0.6444
H8F H 0.0260 -0.2526 0.3556
F1 F 0.0000 0.0000 0.0000
loop_
_geom_bond_atom_site_label_1
_geom_bond_atom_site_label_2
_geom_bond_site_symmetry_1
_geom_bond_site_symmetry_2
V1 O1 1_555 1_555
V2 O2 1_555 1_555
V3 O2 1_555 1_555
V4 O3 1_555 1_555
Ni1 O1 1_555 1_555
O2 V1 1_555 1_555
O3 V1 1_555 1_555
O4 V2 1_555 1_555
O5 V2 1_555 1_555
O6 V1 1_555 1_555
O7 V3 1_555 1_555
O8 V1 1_555 1_555
O9 V4 1_555 1_555
O10 V4 1_555 1_555
N1 Ni1 1_555 1_555
N2 Ni1 1_555 1_555
C1 N2 1_555 1_555
H1 C1 1_555 1_555
C2 C1 1_555 1_555
H2 C2 1_555 1_555
C3 C2 1_555 1_555
C4 N1 1_555 1_555
H3 C4 1_555 1_555
C5 N1 1_555 1_555
H4 C5 1_555 1_555
C6 C5 1_555 1_555
H5 C6 1_555 1_555
C7 C3 1_555 1_555
C8 C4 1_555 1_555
H6 C8 1_555 1_555
C9 N2 1_555 1_555
H7 C9 1_555 1_555
C10 C3 1_555 1_555
H8 C10 1_555 1_555
V1B O1B 1_555 1_555
V1A O1A 1_555 1_555
V1C O1C 1_555 1_555
V2C O6 1_555 1_555
V2B O2B 1_555 1_555
V2A O2A 1_555 1_555
V3B O5 1_555 1_555
V3C O6 1_555 1_555
V3A O2A 1_555 1_555
V4A O8 1_555 1_555
V4C O3C 1_555 1_555
V4B O3B 1_555 1_555
Ni1B N1B 1_555 1_555
Ni1C N2C 1_555 1_555
Ni1B_2 N1E 1_555 1_555
Ni1C_2 N2D 1_555 1_555
Ni1B_3 O1B 1_555 1_555
Ni1A O1A 1_555 1_555
Ni1C_3 O1C 1_555 1_555
O1G Ni1 1_555 1_555
O1F Ni1A 1_555 1_555
O2B V1B 1_555 1_555
O2C V1C 1_555 1_555
O2A V1A 1_555 1_555
O3C V1C 1_555 1_555
O3A V1A 1_555 1_555
O3B V1B 1_555 1_555
O4C V2C 1_555 1_555
O4B V2B 1_555 1_555
O4A V2A 1_555 1_555
O5C V3 1_555 1_555
O5A V2A 1_555 1_555
O5B V2B 1_555 1_555
O6B V2 1_555 1_555
O6A V1A 1_555 1_555
O6C V1C 1_555 1_555
O7B V3B 1_555 1_555
O7C V3C 1_555 1_555
O7A V3A 1_555 1_555
O8B V3 1_555 1_555
O8A V4 1_555 1_555
O8C V1C 1_555 1_555
O9B V4C 1_555 1_555
O10A V4A 1_555 1_555
O10C V4C 1_555 1_555
O10B V4B 1_555 1_555
N1G Ni1 1_555 1_555
N1B C4B 1_555 1_555
N1E C4E 1_555 1_555
N1A Ni1A 1_555 1_555
N1F Ni1A 1_555 1_555
N2G Ni1 1_555 1_555
N2C C1C 1_555 1_555
N2D C1D 1_555 1_555
N2A Ni1A 1_555 1_555
N2F Ni1A 1_555 1_555
C1C H1C 1_555 1_555
C1D H1D 1_555 1_555
C1F N2F 1_555 1_555
H1F C1F 1_555 1_555
C2C C1C 1_555 1_555
C2D C1D 1_555 1_555
C2F C1F 1_555 1_555
H2C C2C 1_555 1_555
H2D C2D 1_555 1_555
H2F C2F 1_555 1_555
C3C C2C 1_555 1_555
C3D C2D 1_555 1_555
C3F C2F 1_555 1_555
C4B H3B 1_555 1_555
C4E H3E 1_555 1_555
C4F N1F 1_555 1_555
H3F C4F 1_555 1_555
C5B N1B 1_555 1_555
C5E N1E 1_555 1_555
C5F N1F 1_555 1_555
H4B C5B 1_555 1_555
H4E C5E 1_555 1_555
H4F C5F 1_555 1_555
C6B C7 1_555 1_555
C6E C5E 1_555 1_555
C6F C5F 1_555 1_555
H5B C6B 1_555 1_555
H5E C6E 1_555 1_555
H5F C6F 1_555 1_555
C7C C6 1_555 1_555
C7F C3F 1_555 1_555
C7D C3D 1_555 1_555
C8B C7 1_555 1_555
C8E C4E 1_555 1_555
C8F C4F 1_555 1_555
H6B C8B 1_555 1_555
H6E C8E 1_555 1_555
H6F C8F 1_555 1_555
C9C N2C 1_555 1_555
C9D N2D 1_555 1_555
C9F N2F 1_555 1_555
H7C C9C 1_555 1_555
H7D C9D 1_555 1_555
H7F C9F 1_555 1_555
C10C C3C 1_555 1_555
C10D C3D 1_555 1_555
C10F C3F 1_555 1_555
H8C C10C 1_555 1_555
H8D C10D 1_555 1_555
H8F C10F 1_555 1_555
V2 O3 1_555 1_555
V3 O6B 1_555 1_555
V4 O5 1_555 1_555
O8 V3C 1_555 1_555
O9 V4A 1_555 1_555
C8 C7C 1_555 1_555
C9 C10 1_555 1_555
V1B O6B 1_555 1_555
V1B O8B 1_555 1_555
V1A O8A 1_555 1_555
V2C O2C 1_555 1_555
V2C O3C 1_555 1_555
V2C O5C 1_555 1_555
V2B O3B 1_555 1_555
V2B O6A 1_555 1_555
V2A O3A 1_555 1_555
V2A O6C 1_555 1_555
V3B O2B 1_555 1_555
V3B O6A 1_555 1_555
V3B O8A 1_555 1_555
V3C O2C 1_555 1_555
V3C O5A 1_555 1_555
V3A O5B 1_555 1_555
V3A O6C 1_555 1_555
V3A O8C 1_555 1_555
V4A O3A 1_555 1_555
V4A O5A 1_555 1_555
V4C O5C 1_555 1_555
V4C O8B 1_555 1_555
V4B O5B 1_555 1_555
V4B O8C 1_555 1_555
V4B O9B 1_555 1_555
C3C C7C 1_555 1_555
C4B C8B 1_555 1_555
C5B C6B 1_555 1_555
C6E C7F 1_555 1_555
C6F C7D 1_555 1_555
C7F C8E 1_555 1_555
C7D C8F 1_555 1_555
C9C C10C 1_555 1_555
C9D C10D 1_555 1_555
C9F C10F 1_555 1_555

#END

File: notebooks/CoRE-MOF/structures/CR/Ion/ADOCIG.cif

#######################################################################
#
#                 Cambridge Crystallographic Data Centre
#                                CCDC 
#
#######################################################################
#
# If this CIF has been generated from an entry in the Cambridge 
# Structural Database, then it will include bibliographic, chemical, 
# crystal, experimental, refinement or atomic coordinate data resulting 
# from the CCDC's data processing and validation procedures.
#
#######################################################################

data_ADOCIG
_symmetry_cell_setting           tetragonal
_symmetry_space_group_name_H-M   'P -4 n 2'
_symmetry_Int_Tables_number      118
_space_group_name_Hall           'P -4 -2n'
loop_
_symmetry_equiv_pos_site_id
_symmetry_equiv_pos_as_xyz
1 x,y,z
2 -x,-y,z
3 y,-x,-z
4 -y,x,-z
5 1/2+x,1/2-y,1/2+z
6 1/2-x,1/2+y,1/2+z
7 1/2+y,1/2+x,1/2-z
8 1/2-y,1/2-x,1/2-z
_cell_length_a                   17.091(2)
_cell_length_b                   17.091(2)
_cell_length_c                   14.611(3)
_cell_angle_alpha                90
_cell_angle_beta                 90
_cell_angle_gamma                90
_cell_volume                     4267.91
loop_
_atom_site_label
_atom_site_type_symbol
_atom_site_fract_x
_atom_site_fract_y
_atom_site_fract_z
Ni1 Ni 0.24637(4) 0.25363(4) 0.7500
V1 V 0.37875(5) 0.38677(4) 0.62812(4)
V2 V 0.68546(5) 0.45257(5) 0.58869(7)
V3 V 0.53319(5) 0.31137(5) 0.58696(7)
V4 V 0.56621(6) 0.42895(6) 0.73015(5)
C1 C 0.0785(3) 0.2727(4) 0.6840(4)
H1 H 0.0687 0.2615 0.7452
C2 C 0.0160(3) 0.2756(4) 0.6256(4)
H2 H -0.0344 0.2669 0.6472
C3 C 0.0287(3) 0.2922(3) 0.5321(4)
C4 C 0.1645(3) 0.3049(4) 0.5733(4)
H3 H 0.2150 0.3187 0.5557
C5 C -0.1719(3) 0.3046(3) 0.4264(4)
H4 H -0.2223 0.3182 0.4446
C6 C -0.1119(4) 0.3119(3) 0.4876(4)
H5 H -0.1222 0.3313 0.5459
C7 C -0.0364(3) 0.2908(3) 0.4647(4)
C8 C -0.0863(4) 0.2637(3) 0.3155(4)
H6 H -0.0765 0.2497 0.2551
C9 C -0.0232(4) 0.2680(3) 0.3748(4)
H7 H 0.0270 0.2558 0.3548
C10 C 0.1053(4) 0.3066(4) 0.5070(4)
H8 H 0.1175 0.3175 0.4463
N1 N 0.1525(3) 0.2847(2) 0.6589(3)
N2 N 0.2783(2) 0.1603(2) 0.6603(3)
O1 O 0.5000 0.5000 0.7826(3)
O2 O 0.4812(2) 0.3705(2) 0.6821(3)
O3 O 0.6040(3) 0.3867(3) 0.8176(2)
O4 O 0.6205(2) 0.3690(2) 0.6232(2)
O5 O 0.3691(2) 0.4905(2) 0.6822(3)
O6 O 0.7716(2) 0.4332(3) 0.6246(3)
O7 O 0.3138(2) 0.4409(2) 0.5393(3)
O8 O 0.4272(2) 0.3202(2) 0.5370(3)
O9 O 0.5447(3) 0.2240(2) 0.6236(3)
O10 O 0.31866(19) 0.32846(19) 0.68219(17)
Ni1C Ni -0.25363(4) 0.24637(4) 0.2500
Ni1B Ni 0.25363(4) -0.24637(4) 0.2500
Ni1B_2 Ni 0.25363(4) 0.75363(4) 1.2500
Ni1C_2 Ni 0.74637(4) 0.24637(4) 1.2500
Ni1A Ni 0.75363(4) 0.74637(4) 0.7500
Ni1C_3 Ni 0.74637(4) 0.24637(4) 0.2500
Ni1B_3 Ni 0.25363(4) 0.75363(4) 0.2500
V1A V 0.62125(5) 0.61323(4) 0.62812(4)
V1C V 0.61323(4) 0.37875(5) 0.37188(4)
V1B V 0.38677(4) 0.62125(5) 0.37188(4)
V2A V 0.31454(5) 0.54743(5) 0.58869(7)
V2B V 0.45257(5) 0.31454(5) 0.41131(7)
V2C V 0.54743(5) 0.68546(5) 0.41131(7)
V3B V 0.31137(5) 0.46681(5) 0.41304(7)
V3C V 0.68863(5) 0.53319(5) 0.41304(7)
V3A V 0.46681(5) 0.68863(5) 0.58696(7)
V4A V 0.43379(6) 0.57105(6) 0.73015(5)
V4B V 0.42895(6) 0.43379(6) 0.26985(5)
V4C V 0.57105(6) 0.56621(6) 0.26985(5)
C1B C 0.2727(4) -0.0785(3) 0.3160(4)
C1E C 0.4215(3) 0.7727(4) 1.1840(4)
C1F C 0.7727(4) 0.5785(3) 0.8160(4)
H1B H 0.2615 -0.0687 0.2548
H1E H 0.4313 0.7615 1.2452
H1F H 0.7615 0.5687 0.7548
C2B C 0.2756(4) -0.0160(3) 0.3744(4)
C2E C 0.4840(3) 0.7756(4) 1.1256(4)
C2F C 0.7756(4) 0.5160(3) 0.8744(4)
H2B H 0.2669 0.0344 0.3528
H2E H 0.5344 0.7669 1.1472
H2F H 0.7669 0.4656 0.8528
C3B C 0.2922(3) -0.0287(3) 0.4679(4)
C3E C 0.4713(3) 0.7922(3) 1.0321(4)
C3F C 0.7922(3) 0.5287(3) 0.9679(4)
C4B C 0.3049(4) -0.1645(3) 0.4267(4)
C4E C 0.3355(3) 0.8049(4) 1.0733(4)
C4F C 0.8049(4) 0.6645(3) 0.9267(4)
H3B H 0.3187 -0.2150 0.4443
H3E H 0.2850 0.8187 1.0557
H3F H 0.8187 0.7150 0.9443
C5B C 0.3046(3) 0.1719(3) 0.5736(4)
C5F C 0.8046(3) 0.3281(3) 1.0736(4)
C5E C 0.6719(3) 0.8046(3) 0.9264(4)
H4B H 0.3182 0.2223 0.5554
H4F H 0.8182 0.2777 1.0554
H4E H 0.7223 0.8182 0.9446
C6B C 0.3119(3) 0.1119(4) 0.5124(4)
C6F C 0.8119(3) 0.3881(4) 1.0124(4)
C6E C 0.6119(4) 0.8119(3) 0.9876(4)
H5B H 0.3313 0.1222 0.4541
H5F H 0.8313 0.3778 0.9541
H5E H 0.6222 0.8313 1.0459
C7B C 0.2908(3) 0.0364(3) 0.5353(4)
C7F C 0.7908(3) 0.4636(3) 1.0353(4)
C7E C 0.5364(3) 0.7908(3) 0.9647(4)
C8B C 0.2637(3) 0.0863(4) 0.6845(4)
C8F C 0.7637(3) 0.4137(4) 1.1845(4)
C8E C 0.5863(4) 0.7637(3) 0.8155(4)
H6B H 0.2497 0.0765 0.7449
H6F H 0.7497 0.4235 1.2449
H6E H 0.5765 0.7497 0.7551
C9B C 0.2680(3) 0.0232(4) 0.6252(4)
C9F C 0.7680(3) 0.4768(4) 1.1252(4)
C9E C 0.5232(4) 0.7680(3) 0.8748(4)
H7B H 0.2558 -0.0270 0.6452
H7F H 0.7558 0.5270 1.1452
H7E H 0.4730 0.7558 0.8548
C10B C 0.3066(4) -0.1053(4) 0.4930(4)
C10E C 0.3947(4) 0.8066(4) 1.0070(4)
C10F C 0.8066(4) 0.6053(4) 0.9930(4)
H8B H 0.3175 -0.1175 0.5537
H8E H 0.3825 0.8175 0.9463
H8F H 0.8175 0.6175 1.0537
N1G N 0.2153(2) 0.3475(3) 0.8411(3)
N1B N 0.2847(2) -0.1525(3) 0.3411(3)
N1E N 0.3475(3) 0.7847(2) 1.1589(3)
N1A N 0.8475(3) 0.7153(2) 0.6589(3)
N1F N 0.7847(2) 0.6525(3) 0.8411(3)
N2G N 0.3397(2) 0.2217(2) 0.8397(3)
N2C N -0.1603(2) 0.2783(2) 0.3397(3)
N2D N 0.7783(2) 0.3397(2) 1.1603(3)
N2A N 0.7217(2) 0.8397(2) 0.6603(3)
N2F N 0.6603(2) 0.7783(2) 0.8397(3)
O1B O 0.5000 0.5000 0.2174(3)
O2A O 0.5188(2) 0.6295(2) 0.6821(3)
O2B O 0.3705(2) 0.5188(2) 0.3179(3)
O2C O 0.6295(2) 0.4812(2) 0.3179(3)
O3A O 0.3960(3) 0.6133(3) 0.8176(2)
O3B O 0.3867(3) 0.3960(3) 0.1824(2)
O3C O 0.6133(3) 0.6040(3) 0.1824(2)
O4A O 0.3795(2) 0.6310(2) 0.6232(2)
O4B O 0.3690(2) 0.3795(2) 0.3768(2)
O4C O 0.6310(2) 0.6205(2) 0.3768(2)
O5A O 0.6309(2) 0.5095(2) 0.6822(3)
O5C O 0.5095(2) 0.3691(2) 0.3178(3)
O5B O 0.4905(2) 0.6309(2) 0.3178(3)
O6A O 0.2284(2) 0.5668(3) 0.6246(3)
O6B O 0.4332(3) 0.2284(2) 0.3754(3)
O6C O 0.5668(3) 0.7716(2) 0.3754(3)
O7A O 0.6862(2) 0.5591(2) 0.5393(3)
O7C O 0.5591(2) 0.3138(2) 0.4607(3)
O7B O 0.4409(2) 0.6862(2) 0.4607(3)
O8C O 0.6798(2) 0.4272(2) 0.4630(3)
O8B O 0.3202(2) 0.5728(2) 0.4630(3)
O8A O 0.5728(2) 0.6798(2) 0.5370(3)
O9B O 0.2240(2) 0.4553(3) 0.3764(3)
O9C O 0.7760(2) 0.5447(3) 0.3764(3)
O9A O 0.4553(3) 0.7760(2) 0.6236(3)
O10G O 0.17154(19) 0.18134(19) 0.81781(17)
O10A O 0.68134(19) 0.67154(19) 0.68219(17)
O10C O 0.67154(19) 0.31866(19) 0.31781(17)
O10B O 0.32846(19) 0.68134(19) 0.31781(17)
O10F O 0.82846(19) 0.81866(19) 0.81781(17)
Br1 Br 0.0000 0.0000 0.0000
loop_
_geom_bond_atom_site_label_1
_geom_bond_atom_site_label_2
_geom_bond_site_symmetry_1
_geom_bond_site_symmetry_2
Ni1 N1 1_555 1_555
V1 O2 1_555 1_555
V2 O4 1_555 1_555
V3 O2 1_555 1_555
V4 O1 1_555 1_555
C1 H1 1_555 1_555
C2 C1 1_555 1_555
H2 C2 1_555 1_555
C3 C2 1_555 1_555
C4 H3 1_555 1_555
C5 H4 1_555 1_555
C6 C5 1_555 1_555
H5 C6 1_555 1_555
C7 C3 1_555 1_555
C8 H6 1_555 1_555
C9 C7 1_555 1_555
H7 C9 1_555 1_555
C10 C3 1_555 1_555
H8 C10 1_555 1_555
N1 C1 1_555 1_555
N2 Ni1 1_555 1_555
O1 V4A 1_555 1_555
O2 V4 1_555 1_555
O3 V4 1_555 1_555
O4 V3 1_555 1_555
O5 V1 1_555 1_555
O6 V2 1_555 1_555
O7 V1 1_555 1_555
O8 V1 1_555 1_555
O9 V3 1_555 1_555
O10 Ni1 1_555 1_555
Ni1C N2C 1_555 1_555
Ni1B N1B 1_555 1_555
Ni1B_2 N1E 1_555 1_555
Ni1C_2 N2D 1_555 1_555
Ni1A N1A 1_555 1_555
Ni1C_3 O10C 1_555 1_555
Ni1B_3 O10B 1_555 1_555
V1A O2A 1_555 1_555
V1C O2C 1_555 1_555
V1B O2B 1_555 1_555
V2A O5 1_555 1_555
V2B O8 1_555 1_555
V2C O4C 1_555 1_555
V3B O7 1_555 1_555
V3C O2C 1_555 1_555
V3A O2A 1_555 1_555
V4A O5 1_555 1_555
V4B O1B 1_555 1_555
V4C O1B 1_555 1_555
C1B H1B 1_555 1_555
C1E H1E 1_555 1_555
C1F H1F 1_555 1_555
C2B C1B 1_555 1_555
C2E C1E 1_555 1_555
C2F C1F 1_555 1_555
H2B C2B 1_555 1_555
H2E C2E 1_555 1_555
H2F C2F 1_555 1_555
C3B C2B 1_555 1_555
C3E C2E 1_555 1_555
C3F C2F 1_555 1_555
C4B H3B 1_555 1_555
C4E H3E 1_555 1_555
C4F H3F 1_555 1_555
C5B N2 1_555 1_555
C5F H4F 1_555 1_555
C5E H4E 1_555 1_555
H4B C5B 1_555 1_555
C6B C5B 1_555 1_555
C6F C5F 1_555 1_555
C6E C5E 1_555 1_555
H5B C6B 1_555 1_555
H5F C6F 1_555 1_555
H5E C6E 1_555 1_555
C7B C3B 1_555 1_555
C7F C3F 1_555 1_555
C7E C3E 1_555 1_555
C8B N2 1_555 1_555
C8F H6F 1_555 1_555
C8E H6E 1_555 1_555
H6B C8B 1_555 1_555
C9B C7B 1_555 1_555
C9F C7F 1_555 1_555
C9E C7E 1_555 1_555
H7B C9B 1_555 1_555
H7F C9F 1_555 1_555
H7E C9E 1_555 1_555
C10B C3B 1_555 1_555
C10E C3E 1_555 1_555
C10F C3F 1_555 1_555
H8B C10B 1_555 1_555
H8E C10E 1_555 1_555
H8F C10F 1_555 1_555
N1G Ni1 1_555 1_555
N1B C1B 1_555 1_555
N1E C1E 1_555 1_555
N1F Ni1A 1_555 1_555
N2G Ni1 1_555 1_555
N2C C5 1_555 1_555
N2D C5F 1_555 1_555
N2A Ni1A 1_555 1_555
N2F Ni1A 1_555 1_555
O2A V4A 1_555 1_555
O2B V3B 1_555 1_555
O2C V4C 1_555 1_555
O3A V4A 1_555 1_555
O3B V4B 1_555 1_555
O3C V4C 1_555 1_555
O4A V2A 1_555 1_555
O4B V2B 1_555 1_555
O4C V3C 1_555 1_555
O5A V2 1_555 1_555
O5C V1C 1_555 1_555
O5B V1B 1_555 1_555
O6A V2A 1_555 1_555
O6B V2B 1_555 1_555
O6C V2C 1_555 1_555
O7A V2 1_555 1_555
O7C V3 1_555 1_555
O7B V1B 1_555 1_555
O8C V2 1_555 1_555
O8B V1B 1_555 1_555
O8A V1A 1_555 1_555
O9B V3B 1_555 1_555
O9C V3C 1_555 1_555
O9A V3A 1_555 1_555
O10G Ni1 1_555 1_555
O10A Ni1A 1_555 1_555
O10C V1C 1_555 1_555
O10B V1B 1_555 1_555
O10F Ni1A 1_555 1_555
V1 O10 1_555 1_555
V3 O8 1_555 1_555
V4 O4 1_555 1_555
V4 O5A 1_555 1_555
C4 C10 1_555 1_555
C4 N1 1_555 1_555
C6 C7 1_555 1_555
C8 C9 1_555 1_555
C8 N2C 1_555 1_555
O7 V2A 1_555 1_555
V1A O5A 1_555 1_555
V1A O7A 1_555 1_555
V1A O10A 1_555 1_555
V1C O7C 1_555 1_555
V1C O8C 1_555 1_555
V2A O8B 1_555 1_555
V2B O5C 1_555 1_555
V2B O7C 1_555 1_555
V2C O5B 1_555 1_555
V2C O7B 1_555 1_555
V2C O8A 1_555 1_555
V3B O4B 1_555 1_555
V3B O8B 1_555 1_555
V3C O7A 1_555 1_555
V3C O8C 1_555 1_555
V3A O4A 1_555 1_555
V3A O7B 1_555 1_555
V3A O8A 1_555 1_555
V4A O4A 1_555 1_555
V4B O2B 1_555 1_555
V4B O4B 1_555 1_555
V4B O5C 1_555 1_555
V4C O4C 1_555 1_555
V4C O5B 1_555 1_555
C1F N1F 1_555 1_555
C4B C10B 1_555 1_555
C4B N1B 1_555 1_555
C4E C10E 1_555 1_555
C4E N1E 1_555 1_555
C4F C10F 1_555 1_555
C4F N1F 1_555 1_555
C5E N2F 1_555 1_555
C6B C7B 1_555 1_555
C6F C7F 1_555 1_555
C6E C7E 1_555 1_555
C8B C9B 1_555 1_555
C8F C9F 1_555 1_555
C8F N2D 1_555 1_555
C8E C9E 1_555 1_555
C8E N2F 1_555 1_555

#END

File: notebooks/CoRE-MOF/structures/CR/Ion/ANAGOO.cif

#######################################################################
#
#                 Cambridge Crystallographic Data Centre
#                                CCDC 
#
#######################################################################
#
# If this CIF has been generated from an entry in the Cambridge 
# Structural Database, then it will include bibliographic, chemical, 
# crystal, experimental, refinement or atomic coordinate data resulting 
# from the CCDC's data processing and validation procedures.
#
#######################################################################

data_ANAGOO
_symmetry_cell_setting           monoclinic
_symmetry_space_group_name_H-M   'C 2/c'
_symmetry_Int_Tables_number      15
_space_group_name_Hall           '-C 2yc'
loop_
_symmetry_equiv_pos_site_id
_symmetry_equiv_pos_as_xyz
1 x,y,z
2 -x,y,1/2-z
3 1/2+x,1/2+y,z
4 1/2-x,1/2+y,1/2-z
5 -x,-y,-z
6 x,-y,1/2+z
7 1/2-x,1/2-y,-z
8 1/2+x,1/2-y,1/2+z
_cell_length_a                   18.821(4)
_cell_length_b                   27.177(5)
_cell_length_c                   17.704(4)
_cell_angle_alpha                90
_cell_angle_beta                 108.97(3)
_cell_angle_gamma                90
_cell_volume                     8563.75
loop_
_atom_site_label
_atom_site_type_symbol
_atom_site_fract_x
_atom_site_fract_y
_atom_site_fract_z
Cd1 Cd 0.5000 0.0000 1.0000
O1 O 0.3897(2) 0.00603(13) 0.8951(2)
N1 N 0.1465(3) 0.32051(14) 1.3500(3)
N2 N 0.3232(3) 0.15107(15) 1.1675(3)
O2 O 0.1316(2) 0.37354(13) 1.2470(2)
O3 O 0.3062(3) 0.20173(16) 1.0630(2)
N3 N 0.4373(3) 0.05176(15) 1.0642(3)
O4 O 0.1541(3) 0.26699(15) 1.4498(3)
C1 C 0.2476(3) 0.21678(18) 1.2377(3)
O5 O 0.3385(3) 0.09843(16) 1.2704(3)
C2 C 0.1124(3) 0.35658(18) 1.3889(3)
C3 C 0.2960(3) 0.1937(2) 1.1257(3)
C4 C 0.2111(3) 0.25121(18) 1.2735(3)
C5 C 0.1521(3) 0.33363(19) 1.2754(3)
C6 C 0.1649(4) 0.27449(19) 1.3871(4)
C7 C 0.1860(3) 0.29639(18) 1.2352(3)
C8 C 0.3626(3) 0.11766(18) 1.1321(3)
C9 C 0.2015(4) 0.23900(19) 1.3471(3)
C10 C 0.3149(4) 0.1373(2) 1.2413(4)
C11 C 0.2558(3) 0.22879(18) 1.1627(3)
C12 C 0.1932(3) 0.3061(2) 1.1616(3)
H1 H 0.1750 0.3363 1.1353
C13 C 0.2274(4) 0.2715(2) 1.1256(3)
H2 H 0.2307 0.2782 1.0742
C14 C 0.4381(3) 0.12242(19) 1.1457(3)
H3 H 0.4656 0.1483 1.1783
C15 C 0.2741(4) 0.1727(2) 1.2755(3)
C16 C 0.3667(3) 0.01122(17) 0.8209(4)
C17 C 0.4741(3) 0.08848(18) 1.1109(3)
H4 H 0.5266 0.0917 1.1208
C18 C 0.3638(3) 0.0485(2) 1.0516(4)
H5 H 0.3370 0.0228 1.0179
C19 C 0.4191(3) 0.00898(17) 0.7732(3)
H6 H 0.4711 0.0108 0.8092
H7 H 0.4090 0.0367 0.7358
H8 H 0.4115 -0.0220 0.7434
C20 C 0.2623(5) 0.1615(2) 1.3471(4)
H9 H 0.2806 0.1313 1.3731
N4 N 0.2940(3) 0.0193(2) 0.7843(3)
C21 C 0.2237(5) 0.1943(2) 1.3817(4)
H10 H 0.2133 0.1853 1.4289
C22 C 0.3233(4) 0.0799(2) 1.0839(4)
H11 H 0.2709 0.0757 1.0735
C23 C 0.2610(5) 0.0245(3) 0.6976(4)
H12 H 0.2951 0.0435 0.6771
H13 H 0.2127 0.0417 0.6848
H14 H 0.2531 -0.0081 0.6727
C24 C 0.2415(5) 0.0227(5) 0.8291(6)
H15 H 0.2602 0.0031 0.8780
H16 H 0.1923 0.0102 0.7963
H17 H 0.2367 0.0572 0.8431
C25 C 0.1247(3) 0.42145(19) 1.4812(3)
H18 H 0.1568 0.4414 1.5223
C26 C 0.0069(3) 0.39852(18) 1.4049(4)
H19 H -0.0461 0.4022 1.3900
C27 C 0.0366(3) 0.36151(19) 1.3681(4)
H20 H 0.0042 0.3403 1.3294
C28 C 0.1572(3) 0.3860(2) 1.4459(4)
H21 H 0.2102 0.3826 1.4618
N5 N 0.0510(2) 0.42859(14) 1.4601(3)
O1D O 0.6103(2) -0.00603(13) 1.1049(2)
N1D N 0.8535(3) -0.32051(14) 0.6500(3)
N2D N 0.6768(3) -0.15107(15) 0.8325(3)
O2D O 0.8684(2) -0.37354(13) 0.7530(2)
O3D O 0.6938(3) -0.20173(16) 0.9370(2)
N3D N 0.5627(3) -0.05176(15) 0.9358(3)
O4D O 0.8459(3) -0.26699(15) 0.5502(3)
C1D C 0.7524(3) -0.21678(18) 0.7623(3)
O5D O 0.6615(3) -0.09843(16) 0.7296(3)
C2D C 0.8876(3) -0.35658(18) 0.6111(3)
C3D C 0.7040(3) -0.1937(2) 0.8743(3)
C4D C 0.7889(3) -0.25121(18) 0.7265(3)
C5D C 0.8479(3) -0.33363(19) 0.7246(3)
C6D C 0.8351(4) -0.27449(19) 0.6129(4)
C7D C 0.8140(3) -0.29639(18) 0.7648(3)
C8D C 0.6374(3) -0.11766(18) 0.8679(3)
C9D C 0.7985(4) -0.23900(19) 0.6529(3)
C10D C 0.6851(4) -0.1373(2) 0.7587(4)
C11D C 0.7442(3) -0.22879(18) 0.8373(3)
C12D C 0.8068(3) -0.3061(2) 0.8384(3)
H1D H 0.8250 -0.3363 0.8647
C13D C 0.7726(4) -0.2715(2) 0.8744(3)
H2D H 0.7693 -0.2782 0.9258
C14D C 0.5619(3) -0.12242(19) 0.8543(3)
H3D H 0.5344 -0.1483 0.8217
C15D C 0.7259(4) -0.1727(2) 0.7245(3)
C16D C 0.6333(3) -0.01122(17) 1.1791(4)
C17D C 0.5259(3) -0.08848(18) 0.8891(3)
H4D H 0.4734 -0.0917 0.8792
C18D C 0.6362(3) -0.0485(2) 0.9484(4)
H5D H 0.6630 -0.0228 0.9821
C19D C 0.5809(3) -0.00898(17) 1.2268(3)
H6D H 0.5289 -0.0108 1.1908
H7D H 0.5910 -0.0367 1.2642
H8D H 0.5885 0.0220 1.2566
C20D C 0.7377(5) -0.1615(2) 0.6529(4)
H9D H 0.7194 -0.1313 0.6269
N4D N 0.7060(3) -0.0193(2) 1.2157(3)
C21D C 0.7763(5) -0.1943(2) 0.6183(4)
H10D H 0.7867 -0.1853 0.5711
C22D C 0.6767(4) -0.0799(2) 0.9161(4)
H11D H 0.7291 -0.0757 0.9265
C23D C 0.7390(5) -0.0245(3) 1.3024(4)
H12D H 0.7049 -0.0435 1.3229
H13D H 0.7873 -0.0417 1.3152
H14D H 0.7469 0.0081 1.3273
C24D C 0.7585(5) -0.0227(5) 1.1709(6)
H15D H 0.7398 -0.0031 1.1220
H16D H 0.8077 -0.0102 1.2037
H17D H 0.7633 -0.0572 1.1569
C25D C 0.8753(3) -0.42145(19) 0.5188(3)
H18D H 0.8432 -0.4414 0.4777
C26D C 0.9931(3) -0.39852(18) 0.5951(4)
H19D H 1.0461 -0.4022 0.6100
C27D C 0.9634(3) -0.36151(19) 0.6319(4)
H20D H 0.9958 -0.3403 0.6706
C28D C 0.8428(3) -0.3860(2) 0.5541(4)
H21D H 0.7898 -0.3826 0.5382
N5D N 0.9490(2) -0.42859(14) 0.5399(3)
Cd1C Cd 0.0000 0.5000 1.5000
Cd1C_2 Cd 1.0000 -0.5000 0.5000
N5C N 0.4490(2) -0.07141(14) 1.0399(3)
N5G N 0.5510(2) 0.07141(14) 0.9601(3)
Cl1 Cl 0.15214(11) 0.05489(8) 0.47297(13)
O6 O 0.2118(3) 0.0216(3) 0.5015(4)
O7 O 0.1225(7) 0.0621(5) 0.5337(6)
O8 O 0.1713(5) 0.0970(4) 0.4494(9)
O9 O 0.0949(4) 0.0357(3) 0.4102(6)
loop_
_geom_bond_atom_site_label_1
_geom_bond_atom_site_label_2
_geom_bond_site_symmetry_1
_geom_bond_site_symmetry_2
Cd1 O1 1_555 1_555
O1 C16 1_555 1_555
N1 C2 1_555 1_555
N2 C3 1_555 1_555
O2 C5 1_555 1_555
O3 C3 1_555 1_555
N3 Cd1 1_555 1_555
O4 C6 1_555 1_555
C1 C4 1_555 1_555
O5 C10 1_555 1_555
C2 C27 1_555 1_555
C3 C11 1_555 1_555
C4 C7 1_555 1_555
C5 N1 1_555 1_555
C6 N1 1_555 1_555
C7 C5 1_555 1_555
C8 N2 1_555 1_555
C9 C4 1_555 1_555
C10 N2 1_555 1_555
C11 C1 1_555 1_555
C12 C7 1_555 1_555
H1 C12 1_555 1_555
C13 C11 1_555 1_555
H2 C13 1_555 1_555
C14 C8 1_555 1_555
H3 C14 1_555 1_555
C15 C1 1_555 1_555
C16 C19 1_555 1_555
C17 N3 1_555 1_555
H4 C17 1_555 1_555
C18 N3 1_555 1_555
H5 C18 1_555 1_555
C19 H6 1_555 1_555
H7 C19 1_555 1_555
H8 C19 1_555 1_555
C20 C15 1_555 1_555
H9 C20 1_555 1_555
N4 C16 1_555 1_555
C21 C9 1_555 1_555
H10 C21 1_555 1_555
C22 C8 1_555 1_555
H11 C22 1_555 1_555
C23 N4 1_555 1_555
H12 C23 1_555 1_555
H13 C23 1_555 1_555
H14 C23 1_555 1_555
C24 N4 1_555 1_555
H15 C24 1_555 1_555
H16 C24 1_555 1_555
H17 C24 1_555 1_555
C25 H18 1_555 1_555
C26 H19 1_555 1_555
C27 C26 1_555 1_555
H20 C27 1_555 1_555
C28 C2 1_555 1_555
H21 C28 1_555 1_555
N5 C25 1_555 1_555
Cl1 O6 1_555 1_555
O7 Cl1 1_555 1_555
O8 Cl1 1_555 1_555
O9 Cl1 1_555 1_555
O1D Cd1 1_555 1_555
N1D C2D 1_555 1_555
N2D C3D 1_555 1_555
O2D C5D 1_555 1_555
O3D C3D 1_555 1_555
N3D Cd1 1_555 1_555
O4D C6D 1_555 1_555
C1D C4D 1_555 1_555
O5D C10D 1_555 1_555
C2D C27D 1_555 1_555
C3D C11D 1_555 1_555
C4D C7D 1_555 1_555
C5D N1D 1_555 1_555
C6D N1D 1_555 1_555
C7D C5D 1_555 1_555
C8D N2D 1_555 1_555
C9D C4D 1_555 1_555
C10D N2D 1_555 1_555
C11D C1D 1_555 1_555
C12D C7D 1_555 1_555
H1D C12D 1_555 1_555
C13D C11D 1_555 1_555
H2D C13D 1_555 1_555
C14D C8D 1_555 1_555
H3D C14D 1_555 1_555
C15D C1D 1_555 1_555
C16D O1D 1_555 1_555
C17D N3D 1_555 1_555
H4D C17D 1_555 1_555
C18D N3D 1_555 1_555
H5D C18D 1_555 1_555
C19D C16D 1_555 1_555
H6D C19D 1_555 1_555
H7D C19D 1_555 1_555
H8D C19D 1_555 1_555
C20D C15D 1_555 1_555
H9D C20D 1_555 1_555
N4D C16D 1_555 1_555
C21D C9D 1_555 1_555
H10D C21D 1_555 1_555
C22D C8D 1_555 1_555
H11D C22D 1_555 1_555
C23D N4D 1_555 1_555
H12D C23D 1_555 1_555
H13D C23D 1_555 1_555
H14D C23D 1_555 1_555
C24D N4D 1_555 1_555
H15D C24D 1_555 1_555
H16D C24D 1_555 1_555
H17D C24D 1_555 1_555
C25D H18D 1_555 1_555
C26D H19D 1_555 1_555
C27D C26D 1_555 1_555
H20D C27D 1_555 1_555
C28D C2D 1_555 1_555
H21D C28D 1_555 1_555
N5D C25D 1_555 1_555
Cd1C N5 1_555 1_555
Cd1C_2 N5D 1_555 1_555
N5C Cd1 1_555 1_555
N5G Cd1 1_555 1_555
C6 C9 1_555 1_555
C10 C15 1_555 1_555
C12 C13 1_555 1_555
C14 C17 1_555 1_555
C18 C22 1_555 1_555
C20 C21 1_555 1_555
C25 C28 1_555 1_555
C26 N5 1_555 1_555
C6D C9D 1_555 1_555
C10D C15D 1_555 1_555
C12D C13D 1_555 1_555
C14D C17D 1_555 1_555
C18D C22D 1_555 1_555
C20D C21D 1_555 1_555
C25D C28D 1_555 1_555
C26D N5D 1_555 1_555

#END

File: notebooks/CoRE-MOF/structures/CR/Ion/AVAGIP.cif

#######################################################################
#
#                 Cambridge Crystallographic Data Centre
#                                CCDC 
#
#######################################################################
#
# If this CIF has been generated from an entry in the Cambridge 
# Structural Database, then it will include bibliographic, chemical, 
# crystal, experimental, refinement or atomic coordinate data resulting 
# from the CCDC's data processing and validation procedures.
#
#######################################################################

data_AVAGIP
_symmetry_cell_setting           tetragonal
_symmetry_space_group_name_H-M   'I 41/a'
_symmetry_Int_Tables_number      88
_space_group_name_Hall           '-I 4ad'
loop_
_symmetry_equiv_pos_site_id
_symmetry_equiv_pos_as_xyz
1 x,y,z
2 1/2-x,-y,1/2+z
3 3/4-y,1/4+x,1/4+z
4 3/4+y,3/4-x,3/4+z
5 1/2+x,1/2+y,1/2+z
6 -x,1/2-y,z
7 1/4-y,3/4+x,3/4+z
8 1/4+y,1/4-x,1/4+z
9 -x,-y,-z
10 1/2+x,y,1/2-z
11 1/4+y,3/4-x,3/4-z
12 1/4-y,1/4+x,1/4-z
13 1/2-x,1/2-y,1/2-z
14 x,1/2+y,-z
15 3/4+y,1/4-x,1/4-z
16 3/4-y,3/4+x,3/4-z
_cell_length_a                   31.370(3)
_cell_length_b                   31.370(3)
_cell_length_c                   7.8467(13)
_cell_angle_alpha                90
_cell_angle_beta                 90
_cell_angle_gamma                90
_cell_volume                     7721.76
loop_
_atom_site_label
_atom_site_type_symbol
_atom_site_fract_x
_atom_site_fract_y
_atom_site_fract_z
_atom_site_U_iso_or_equiv
_atom_site_thermal_displace_type
Ag1 Ag 0.813897(10) 0.799467(10) -0.07647(4) 0.0465 Uani
O1 O 0.80826(14) 0.85799(12) -0.2749(5) 0.0807 Uani
H1 H 0.8242 0.8796 -0.2589 0.1210 Uiso
H2 H 0.7837 0.8630 -0.3164 0.1210 Uiso
N1 N 0.75126(10) 0.72461(11) 0.4862(5) 0.0438 Uani
N2 N 0.89850(10) 0.73337(10) 0.2317(5) 0.0434 Uani
N3 N 0.93303(11) 0.75465(11) 0.1682(5) 0.0459 Uani
N4 N 0.88425(9) 0.80214(9) 0.2315(4) 0.0347 Uani
N5 N 1.00853(11) 0.88563(10) -0.0568(4) 0.0418 Uani
N6 N 0.83095(10) 0.84852(10) 0.1408(4) 0.0387 Uani
C1 C 0.80955(13) 0.71238(13) 0.3003(6) 0.0447 Uani
H3 H 0.8228 0.6947 0.2214 0.0540 Uiso
C2 C 0.77243(13) 0.70055(13) 0.3729(6) 0.0483 Uani
H4 H 0.7609 0.6743 0.3429 0.0580 Uiso
C3 C 0.76859(12) 0.76199(13) 0.5250(5) 0.0423 Uani
H5 H 0.7542 0.7794 0.6018 0.0510 Uiso
C4 C 0.80637(12) 0.77640(13) 0.4587(5) 0.0407 Uani
H6 H 0.8173 0.8028 0.4907 0.0490 Uiso
C5 C 0.82787(12) 0.75120(12) 0.3440(5) 0.0360 Uani
C6 C 0.86923(11) 0.76181(11) 0.2695(5) 0.0358 Uani
C7 C 0.92423(12) 0.79558(12) 0.1669(5) 0.0382 Uani
C8 C 0.95247(12) 0.82765(12) 0.0938(5) 0.0374 Uani
C9 C 0.99610(13) 0.82084(13) 0.0964(5) 0.0430 Uani
H7 H 1.0073 0.7967 0.1490 0.0520 Uiso
C10 C 1.02266(12) 0.84995(13) 0.0207(6) 0.0432 Uani
H8 H 1.0519 0.8448 0.0229 0.0520 Uiso
C11 C 0.96662(13) 0.89173(13) -0.0586(6) 0.0453 Uani
H9 H 0.9562 0.9161 -0.1116 0.0550 Uiso
C12 C 0.93771(13) 0.86422(13) 0.0130(6) 0.0440 Uani
H10 H 0.9087 0.8700 0.0075 0.0530 Uiso
C13 C 0.86215(11) 0.84191(11) 0.2503(5) 0.0348 Uani
C14 C 0.87489(15) 0.87022(14) 0.3725(6) 0.0483 Uani
H11 H 0.8973 0.8641 0.4463 0.0580 Uiso
C15 C 0.85297(18) 0.90833(16) 0.3814(7) 0.0617 Uani
H12 H 0.8601 0.9285 0.4635 0.0740 Uiso
C16 C 0.82096(16) 0.91611(14) 0.2696(8) 0.0610 Uani
H13 H 0.8063 0.9419 0.2727 0.0730 Uiso
C17 C 0.81049(15) 0.88571(14) 0.1526(7) 0.0543 Uani
H14 H 0.7881 0.8911 0.0779 0.0650 Uiso
Ag1J Ag 1.049467(10) 0.936103(10) -0.17353(4) 0.0465 Uani
Ag1L Ag 0.686103(10) 0.700533(10) 0.57647(4) 0.0465 Uani
N1L N 0.74874(10) 0.77539(11) 0.0138(5) 0.0438 Uani
N5O N 0.86437(10) 0.75853(11) -0.1932(4) 0.0418 Uani
N7 N 0.7940(2) 0.1256(2) 0.0689(9) 0.0963 Uani
O2 O 0.7673(3) 0.1325(4) -0.0256(15) 0.2230 Uani
O3 O 0.7800(3) 0.1381(4) 0.2077(13) 0.2017 Uani
O4 O 0.83154(18) 0.1237(2) 0.0339(9) 0.1267 Uani
loop_
_atom_site_aniso_label
_atom_site_aniso_U_11
_atom_site_aniso_U_22
_atom_site_aniso_U_33
_atom_site_aniso_U_23
_atom_site_aniso_U_13
_atom_site_aniso_U_12
Ag1 0.0402(2) 0.0446(2) 0.0546(3) -0.00623(14) 0.00661(14) 0.00275(12)
O1 0.101(3) 0.060(2) 0.081(3) 0.012(2) -0.023(2) -0.012(2)
N1 0.0384 0.0419 0.051 0.0028 0.0022 -0.0039
N2 0.0383(18) 0.0339(16) 0.058(2) 0.0110(16) 0.0043(16) 0.0012(14)
N3 0.0381(18) 0.0367(18) 0.063(2) 0.0095(16) 0.0100(16) 0.0053(14)
N4 0.0325(16) 0.0305(15) 0.0410(16) 0.0042(13) 0.0018(13) -0.0015(12)
N5 0.0393 0.0389 0.0473 0.0026 0.0066 -0.007
N6 0.0333(17) 0.0339(17) 0.0489(18) -0.0025(14) -0.0011(14) 0.0037(13)
C1 0.039(2) 0.037(2) 0.058(2) -0.0028(19) 0.0043(19) -0.0007(17)
C2 0.039 0.035 0.071 -0.003 0.007 -0.0041
C3 0.038 0.046 0.043 -0.0046 0.0011 -0.0024
C4 0.041(2) 0.039(2) 0.042(2) -0.0008(17) -0.0018(17) -0.0059(16)
C5 0.0347(19) 0.0303(18) 0.043(2) 0.0077(15) -0.0027(16) 0.0024(15)
C6 0.0339(19) 0.0324(18) 0.041(2) 0.0051(15) -0.0012(16) 0.0007(15)
C7 0.0305(18) 0.038(2) 0.046(2) 0.0065(17) -0.0001(16) 0.0007(15)
C8 0.0333(19) 0.035(2) 0.044(2) 0.0007(16) 0.0045(16) -0.0009(16)
C9 0.036 0.041 0.052 0.0056 0.0012 0.0055
C10 0.0327 0.043 0.054 0.0037 0.0066 0.0025
C11 0.037 0.041 0.058 0.0119 0.003 0.0037
C12 0.0319 0.044 0.056 0.01 0.0017 0.0024
C13 0.0327(18) 0.0296(18) 0.042(2) 0.0031(15) 0.0065(16) -0.0025(14)
C14 0.051(2) 0.044(2) 0.050(2) -0.0037(19) -0.007(2) -0.0064(19)
C15 0.069(3) 0.045(3) 0.071(3) -0.018(2) 0.004(3) -0.006(2)
C16 0.061(3) 0.035(2) 0.087(4) -0.008(2) 0.012(3) 0.005(2)
C17 0.047(2) 0.043(2) 0.073(3) -0.001(2) -0.004(2) 0.0131(19)
Ag1J 0.0446 0.0402 0.0546 0.00661 0.00623 -0.00275
Ag1L 0.0402 0.0446 0.0546 -0.00623 0.00661 0.00275
N1L 0.0384 0.0419 0.051 0.0028 0.0022 -0.0039
N5O 0.0389 0.0393 0.0473 -0.0066 0.0026 0.007
N7 0.066(4) 0.124(5) 0.099(5) -0.009(4) -0.007(3) -0.006(3)
O2 0.122(6) 0.326(14) 0.221(10) 0.091(10) -0.011(7) 0.042(7)
O3 0.162(8) 0.275(12) 0.168(8) -0.021(8) 0.029(7) 0.005(7)
O4 0.081(3) 0.135(5) 0.164(5) -0.073(4) -0.008(3) 0.005(3)
loop_
_geom_bond_atom_site_label_1
_geom_bond_atom_site_label_2
_geom_bond_site_symmetry_1
_geom_bond_site_symmetry_2
Ag1 O1 1_555 1_555
O1 H1 1_555 1_555
H2 O1 1_555 1_555
N1 C2 1_555 1_555
N2 N3 1_555 1_555
N3 C7 1_555 1_555
N4 C6 1_555 1_555
N5 C10 1_555 1_555
N6 Ag1 1_555 1_555
C1 H3 1_555 1_555
C2 C1 1_555 1_555
H4 C2 1_555 1_555
C3 N1 1_555 1_555
H5 C3 1_555 1_555
C4 C3 1_555 1_555
H6 C4 1_555 1_555
C5 C1 1_555 1_555
C6 N2 1_555 1_555
C7 N4 1_555 1_555
C8 C7 1_555 1_555
C9 C8 1_555 1_555
H7 C9 1_555 1_555
C10 C9 1_555 1_555
H8 C10 1_555 1_555
C11 N5 1_555 1_555
H9 C11 1_555 1_555
C12 C8 1_555 1_555
H10 C12 1_555 1_555
C13 N4 1_555 1_555
C14 C13 1_555 1_555
H11 C14 1_555 1_555
C15 C14 1_555 1_555
H12 C15 1_555 1_555
C16 C15 1_555 1_555
H13 C16 1_555 1_555
C17 N6 1_555 1_555
H14 C17 1_555 1_555
N7 O2 1_555 1_555
O3 N7 1_555 1_555
O4 N7 1_555 1_555
Ag1J N5 1_555 1_555
Ag1L N1 1_555 1_555
N1L Ag1 1_555 1_555
N5O Ag1 1_555 1_555
N6 C13 1_555 1_555
C4 C5 1_555 1_555
C5 C6 1_555 1_555
C11 C12 1_555 1_555
C16 C17 1_555 1_555

#END
